Repository: troymerai/battery_archive

# battery-repro

## 지금 어디까지 왔나 (2026-08-05)

| 단계 | 상태 |
|---|---|
| 라벨 재현 — v11 전수 1,382셀 | **완료.** `experiments/results/LABEL_REPORT.md` |
| 학습 36회 (3모델 × 4도메인 × 3seed) | **완료.** 결과는 `docs/PLAN.md` §7-3 |
| `LOCK.md` | **전 항목 채움.** `(미정)` 없음 |
| 다음 태그 | `v2026.08-meeting5` 준비됨 — 사람이 찍습니다 |

**결과부터 보려면 `docs/PLAN.md` §7-3 입니다.** 재현 판정은 도메인마다
갈립니다 — Li-ion·Zn-ion 재현 / Na-ion 경계 / CALB 미달. 그리고 **논문과
같은 조건이 아닌 항목이 열 가지 넘습니다.** `docs/RUN.md` §8 을 읽지 않고
그 숫자를 논문 표와 나란히 놓지 마십시오.

> **학습을 돌리려면 `.venv-blife` 를 켜야 합니다.** 안 켜면
> `accelerate: command not found` 로 한 줄도 안 돕니다. `docs/RUN.md` §1.
> **torch 를 재설치하지 마십시오** — 2.4.1 로 되돌아가면 5080 에서 못 씁니다.

---

## 환경 요구사항

이 저장소는 **Windows 기준**으로 만들어졌습니다. macOS·Linux 에서도 동작하지만
검증은 Windows 에서 합니다.

| 항목 | 요구 | 비고 |
|---|---|---|
| Python | 3.11 이상 | |
| Git | 2.x | submodule 사용 |
| Git Bash | 모델 학습 시에만 | 라벨 검증에는 불필요 |
| 디스크 | 데이터 별도 확보 | 용량은 `python run.py data-list` 참조 |

### 처음 한 번만 — Windows 설정 3가지

**1. 긴 경로 허용**
HuggingFace 캐시 경로가 260자를 넘습니다.

    git config --global core.longpaths true

관리자 PowerShell 에서 다음도 실행합니다.

    New-ItemProperty -Path "HKLM:\SYSTEM\CurrentControlSet\Control\FileSystem" `
      -Name "LongPathsEnabled" -Value 1 -PropertyType DWORD -Force

**2. UTF-8 모드**
한국어 Windows 의 Python 기본 인코딩이 cp949 라 중국어 컬럼명이 깨집니다.

    setx PYTHONUTF8 1
    setx PYTHONIOENCODING utf-8

설정 후 터미널을 새로 엽니다.

**3. 줄바꿈 변환 끄기**
이 저장소는 `.gitattributes` 로 LF 를 강제합니다. 전역 설정이 이를 덮지 않도록 확인합니다.

    git config --global core.autocrlf false

### clone

    git clone --recursive https://github.com/<계정>/battery-repro.git

`--recursive` 를 빠뜨리면 `upstream/BatteryMFormer/` 만 빈 폴더가 됩니다.
형제 폴더는 차 있어서 알아채기 어렵습니다. 빠뜨렸다면:

    git submodule update --init

### 실행

    python run.py check

`make` 를 쓰셔도 되지만 선택 사항이고 macOS·Linux 전용입니다.

### 결과가 LOCK 과 다르면

`python run.py check` 출력이 **어느 층이 어긋났는지** 알려줍니다.
코드 / 데이터 / 환경 셋이 다 맞는데 결과만 다르면 비결정성 문제이며,
그 자체가 보고할 만한 발견입니다. 출력을 그대로 노션에 붙여 주십시오.

---

## 어디에 무엇이 있는가

| 파일 | 무엇 |
|---|---|
| `LOCK.md` | 잠금 항목 (digest / interval). "모두가 같은 것을 본다" 의 계약서 |
| `docs/RUN.md` | 학습 실행법. 36회 실행 명령 · 권장 순서 · **조건 차이표(§8)** |
| `docs/PLAN.md` | 실행 목록과 **Table 3 대조표(§7-3)** — 재현 결과가 여기 있습니다 |
| `docs/OPEN_QUESTIONS.md` | 미해결 목록. **자동 생성물** — 손으로 고치지 마십시오 |
| `findings/PAPER_CODE_MAP.md` | 논문↔코드 대조표. **자동 생성물** (`run.py claims`) |
| `docs/reports/` | 작업 보고서. 날짜순 누적 |
| `manifests/hardware.txt` | `interval` 기준값을 잰 기계. 이것 없이는 그 구간이 무의미합니다 |
| `runs/2026-08-04/README.md` | 어느 로그가 표의 어느 행을 만들었는지 (`runs/` 는 커밋되지 않습니다) |

**보고서는 `docs/reports/YYYY-MM-DD_<작업명>.md` 에 새로 만듭니다.** 루트에
`CC_REPORT.md` 를 만들지 않고, 기존 보고서를 덮어쓰지도 않습니다 — 덮어쓰면
무엇을 언제 알았는지가 사라집니다.

---

## 무엇을 하는 저장소인가

**현 시점 상위 저장소 코드의 동작을 확정합니다. 논문 재현이 아닙니다.**
논문은 정답지가 아니라 **비교 대상**입니다.

1. 현재 버전 코드로 **라벨 생성과 모델 학습을 실제로 돌려본다**
2. 나온 값이 배포물·논문과 어떻게 갈리는지 **셀 단위·항목 단위로 짚는다**
3. 각 값에 **상태를 붙인다.** 상태 없는 값은 남기지 않는다

### 무엇이 실패인가

논문 시점과 현재 배포 데이터가 달라 라벨과 분포가 갈리는 것은 **정상입니다.**
그것 자체는 실패가 아닙니다.

| 실패 | 실패 아님 |
|---|---|
| 코드가 안 돌아감 | 배포 라벨과 우리 계산이 다름 → **발견** |
| 값이 다른데 **어느 셀이 어떻게 다른지 못 짚음** | 논문 근거를 못 찾음 → `조사했으나불명` 으로 기록하면 성립 |
| 값에 상태가 안 붙음 (설명 없이 통과) | 확인 경로 자체가 없음 → `구조적불가` 로 기록하면 성립 |
| `미조사` 를 `조사했으나불명` 으로 말함 | |

**"원인 불명이면 안 된다" 를 규칙으로 삼지 않습니다.** Farasis·CALB 라벨처럼
외부 자료 미배포로 구조적으로 확인 불가한 항목이 실재합니다. 그런 압력이
걸리면 그럴듯한 설명을 지어 붙이게 됩니다.

목표는 **불명이 0이 되는 것이 아니라, 불명이 불명으로 남아 있는 것**입니다.
원인 불명 값이 `설명됨` 으로 둔갑하지 않는 것이 이 저장소의 존재 이유입니다.

---

## 운영 원칙

- 조원들은 **clone 만** 합니다. push 하지 않습니다.
- **태그가 배포 단위**입니다. `LOCK.md` 가 "모두가 같은 것을 본다" 의 계약서입니다.
- 상위 저장소 코드는 **한 글자도 고치지 않습니다.** 경로 치환은 실행 시점
  사본(`.build/`)에서만 합니다.

---

## 명령

```
python run.py notebook     jupyter lab 실행 (실제 작업은 여기서)
python run.py labels       라벨 재현 (노트북 03 상당, 헤드리스)
python run.py check        LOCK 대조
python run.py lock-init    현재 상태로 LOCK.md 채우기
python run.py anchors      코드 앵커 유효성 확인
python run.py claims       registry 검증 → findings/PAPER_CODE_MAP.md 재생성
python run.py data-list    받을 데이터 목록 (다운로드 안 함)
python run.py papers       arXiv PDF 3편
```

`labels` 는 노트북 01 · 02 · 03 이 하는 일을 한 번에 냅니다. 계산 규칙은
`verify/labels.py` 를 그대로 쓰며 여기서 새 규칙을 만들지 않습니다.

```
python run.py labels                      상위 코드 규칙 그대로
python run.py labels --variant no_soc_span   SOC span 나눗셈을 뺀 변형 (LAB-005)
python run.py labels --recount            메타 재집계도 함께 (findings/recount.json)
```

두 변형은 **항상 함께** 계산됩니다 — 나란히 놓지 않으면 SOC span 나눗셈이 무엇을
바꾸는지 보이지 않습니다. `--variant` 는 화면 요약에 쓸 쪽만 고릅니다.
사람이 읽을 결과는 `experiments/results/LABEL_REPORT.md` 입니다.

`--subset` · `--limit` 을 준 부분 실행은 산출물을 `experiments/results/scratch/` 에
써서 LOCK 대상 파일을 덮어쓰지 않습니다. 훑어보기 결과가 대조표 자리에 앉지
않게 하기 위해서입니다.

`Makefile` 은 각 타깃이 `python run.py <명령>` 을 호출하기만 하는 껍데기입니다.

---

## 처음 시작할 때

```
1. python -m pip install -r envs/requirements.txt
2. copy config.env.example config.env      경로를 자기 기계에 맞게 고칩니다
3. python run.py check                     지금 상태를 봅니다
4. python run.py papers                    논문 PDF 3편
5. python run.py data-list                 받을 데이터 확인 → 사람이 받습니다
6. python run.py labels --recount          받은 뒤 라벨 재현 (헤드리스)
7.

File: docs/reports/datasets_metadata_prev.csv
subset,n_cells,n_read_ok,n_read_fail,total_bytes,form_factor,anode_material,cathode_material,nominal_capacity_in_Ah,max_voltage_limit_in_V,min_voltage_limit_in_V,soc_interval,charge_rate_C,discharge_rate_C,charge_protocol_multi_step_cells,n_cycles_min,n_cycles_median,n_cycles_max,n_cycles_sum,cycle_number_first,cells_with_gaps,soh_first_min,soh_first_max,soh_last_min,soh_last_max,eol_branch_counts,labels_deployed,cells_without_label,has_temperature_cells,has_internal_resistance_cells,has_Qdlin_cells,points_per_cycle_median
CALB,27,27,0,51101371,Prismatic,graphite,NMC,58,4.25|4.35,2.2|2.5|2.75,"[0,1]",1|5|stepcharge,1|15|stepcharge,0,99,99.0,208,2791,1|2,0,0.8569,1.0416,0.5086,1.0514,CALB_external_excel=27,27,0,27,0,0,385.0
CALCE,13,13,0,206715832,prismatic,graphite,LiCoO2,1.1|1.35,4.2,2.7,"[0,1]",0.5,0.5|1,0,632,1072.0,1579,14298,1|2,0,0.9403,1.0462,0.0922,0.6127,first_crossing=13,13,0,0,0,0,319.0
HNEI,14,14,0,398207822,cylindrical_18650,graphite,LiCoO2+LiNi0.4Co0.4Mn0.2O2,2.8,4.3,3,"[0,1]",2,1,0,1075,1081.5,1107,15164,1,14,0.925,0.9489,0.3186,0.4179,first_crossing=14,14,0,14,0,0,367.5
HUST,77,77,0,4135274378,cylindrical_18650,graphite,LFP,1.1,3.6,2.0,"[0,1]",1|5,<13 distinct>,77,1142,1873.0,2689,146120,1|3,0,1.0716,1.1358,0.8098,0.8239,extrapolated=77,77,0,0,0,0,641.0
ISU_ILCC,240,240,0,29652259795, 502030-size Li-polymer,graphite,NMC,0.25,4.2,3.0,<182 distinct>,<39 distinct>,<35 distinct>,0,168,3072.0,22037,1194846,1,0,0.8677,1.1436,0.0,0.7907,first_crossing=240,240,0,0,0,0,787.5
MATR,169,169,0,8323045642,cylindrical_18650,graphite,LiFePO4,1.1,3.5,2.0,"[0,1]",<62 distinct>,4,169,169,811.0,2235,140001,1,0,0.9393,0.9951,0.2282,0.8031,extrapolated=81|first_crossing=88,169,0,169,169,169,848.0
MICH,40,40,0,791649640,pouch,graphite,NMC111,2.36,4.2,3,"[0,1]",1,1,0,426,492.0,589,19895,1,0,0.925,1.0021,0.0,0.5013,first_crossing=40,40,0,40,0,0,684.5
MICH_EXP,18,18,0,500222916,pouch,graphite,NMC111,5.0,4.2,3,"[0,1]|[0.5,1]",0.2|1.5|2,0.2|1.5|2,0,103,353.0,573,6545,1,0,0.6904,0.9992,0.1904,0.9992,abandoned=6|extrapolated=1|first_crossing=11,12,6,18,0,0,1331.0
NA-ion,64,64,0,701675961,cylindrical_18650,Unknown,Unknown,1.0,4.0,2.0,"[0,1]",2.5,2.5,0,91,224.0,251,12604,1,0,0.7043,0.9781,0.5166,0.8997,abandoned=21|extrapolated=6|first_crossing=37,34,30,0,0,0,1103.0
RWTH,48,48,0,2589118491,cylindrical_18650,graphite,NMC,1.85,3.9,3.5,"[0.2,0.8]",2,2,48,1488,2261.5,2448,105397,1,48,0.9499,0.9743,0.1671,0.5206,first_crossing=48,48,0,0,0,0,545.0
SDU,86,86,0,3959873319,cylindrical,graphite,NMC_532,2.4,4.2,3,"[0,1]",,,0,66,453.5,1426,49146,1,0,0.9918,1.0955,0.6206,0.824,extrapolated=9|first_crossing=77,70,16,86,0,0,1182.5
SNL,61,61,0,629693691,cylindrical_18650,graphite,LFP|NCA|NMC,1.1|2.7|2.8800000000000003|3|3.2,3.6|4.2,2.0|2.5,"[0,1]|[0.2,0.8]",0.5,0.5|1|2|3,0,389,786.0,4569,96492,1,0,0.9166,1.0562,0.0216,0.8845,abandoned=9|extrapolated=3|first_crossing=49,52,9,61,0,0,77.0
Stanford,41,41,0,4244714362,pouch,graphite,LiNi0.5Mn0.3Co0.2O2,0.24,4.4,3,"[0,1]",1,0.75,0,719,936.0,1420,39329,1,0,1.005,1.0464,0.0,0.5301,first_crossing=41,41,0,41,0,0,1997.0
Stanford_2,181,181,0,20364177417,pouch,graphite,LiNi0.5Mn0.3Co0.2O2,0.24,4.4,3,"[0,1]",1,0.75,0,736,1019.0,1624,188621,1,0,0.9946,1.0464,0.0,0.5876,first_crossing=181,181,0,181,0,0,2000.0
Tongji,130,130,0,4173056764,cylindrical_18650,Graphite|Graphite/Si,42 wt.% Li(NiCoMn)O2 blended with 58 wt.% Li(NiCoAl)O2 (NCM+NCA)|Li0.84(Ni0.83Co0.11Mn 0.07)O2 (NCM)|Li0.86Ni0.86Co0.11Al0.03 O2 (NCA),2.5|3.5,4.2,2.5|2.65,"[0,1]",,,0,27,399.0,1251,59038,2,72,0.8761,1.0002,0.66,0.9035,abandoned=22|extrapolated=8|first_crossing=100,108,22,0,0,0,883.5
UL_PUR,10,10,0,27975169,cylindrical_18650,graphite,LiNi0.8Co0.15Al0.05O2,3.4,4.2,2.7,"[0,1]",2,1,0,164,211.5,309,2245,1,0,0.8859,0.9835,0.7174,0.8238,extrapolated=5|first_crossing=5,2,8,10,0,0,223.0
XJTU,23,23,0,2511796401,cylindrical_18650,graphite,LiNi0.5Co0.2Mn0.3O2,2.0,4.2,2.5,"[0,1]",2|3,1,0,130,298.0,419,6938,1,0,0.8935,0.969,0.7905,0.8005,extrapolated=1|first_crossing=22,23,0,0,0,0,6352.0
ZN-coin,140,140,0,3186896878,coin,MnO2,Zinc,<140 distinct>,1.8,0.8,"[0,1]",8,8,0,41,391.0,1737,80052,1,0,0.997,1.0,0.0,1.0019,abandoned=19|extrapolated=3|first_crossing=118,121,19,0,0,0,751.0
